Repository: sinasotoudeh/foladmarket

# 🏭 FoladMarket Enterprise E-Commerce Repository
Welcome to the **FoladMarket** master repository. This workspace houses a complete, highly optimized, and bespoke WordPress ecosystem engineered specifically for the industrial, metallurgical, and B2B steel market sectors.

Unlike standard WordPress builds, this repository is completely stripped of heavy page builders (e.g., Elementor) and relies on native, high-performance PHP template parts, Vanilla ES6 JavaScript, and robust Object-Oriented programming architectures.

---

## 📂 Repository Navigation & Structure (⚠️ Important)

This repository is modularly structured. **This document serves as the high-level executive overview.**

For detailed installation guides, shortcode parameters, mathematical models, and architectural deep-dives, **please navigate to the dedicated `README.md` files located within each specific directory:**

- 📁 **[`/Theme/`](./Theme/)** ➔ Contains the highly optimized, Elementor-free custom child theme. [Read Theme Documentation](./Theme/README.md)
- 📁 **[`/Plugins/`](./Pluguins/)** ➔ Contains 15+ bespoke, performance-driven WordPress plugins. [Read Plugins Documentation](./Pluguins/README.md)

---

## 🏗️ Core Engineering Philosophy (For Employers & Tech Leads)

This project strictly adheres to enterprise-level software development standards. The primary focus across both the theme and the plugins is **Performance**, **Security**, and **Scalability**.

### 1. Advanced Architecture & Design Patterns

- **OOP & Singleton Pattern:** Core logic across plugins relies on the Singleton pattern with private constructors to prevent memory leaks and global namespace pollution.
- **Strict Separation of Concerns (SoC):** Database queries, AJAX handlers, and UI rendering are heavily decoupled.
- **Complex Mathematical Modeling:** Heavy computations (e.g., algorithmic price deltas where $P_{new} = P_{old} + \Delta$, or volume calculations like $\pi \times r^2 \times h$) are processed with strict type enforcement to prevent floating-point inaccuracies.
- **Math Logic in Caching:** Utilizing exact time complexities for Transient expirations (e.g., daily caches set precisely to $60 \times 60 \times 24 = 86400$ seconds).

### 2. Extreme Performance Optimization

- **Zero-Bloat Asset Delivery:** JavaScript and CSS are strictly enqueued conditionally utilizing $O(1)$ complexity checks (e.g., `is_singular()`).
- **Vanilla JavaScript (ES6+):** Complete elimination of jQuery on the frontend. Utilizing native `requestAnimationFrame` for DOM write batching to maintain $60fps$ rendering.
- **Critical CSS & Native Lazy Loading:** Split CSS architecture (critical inline vs. deferred) and customized `<link rel="preload">` fallbacks to maximize Core Web Vitals scores.
- **Advanced Querying:** Opting for custom DB tables and optimized WordPress queries (e.g., utilizing $posts\_per\_page = -1$ carefully with transient caching) to reduce server load.

### 3. SEO, Data Structuring & Security

- **Dynamic Schema JSON-LD:** Highly integrated LocalBusiness and Organization schemas with dedicated transient caching panels.
- **Custom Rewrite Rules:** Sophisticated URL routing overriding native WordPress hierarchies (e.g., mapping to `/{product_slug}/{product_group_slug}/`).
- **Enterprise Security:** Strict adherence to WordPress data sanitization practices and prepared SQL statements (`$wpdb->prepare()`) to eliminate SQL Injection and XSS vulnerabilities. Asynchronous requests are secured with cryptographic nonces.

---

## 📦 System Components Overview

### 🎨 The Theme (`/Theme`)

A custom Astra-child theme engineered for maximum speed. It features a CSS-driven Mega Menu, hardware-accelerated animations, advanced responsive navigation, and dynamic SEO tools. It completely replaces heavy builder blocks with native CSS Grid/Flexbox layouts and custom Post Types (CPT) tailored for the steel industry.

### 🔌 The Plugins (`/Plugins`)

A collection of 15+ custom-built plugins. Highlights include:

- **Sina Grand Calculator:** Multi-stage weight & price calculator for metals with real-time WooCommerce sync.
- **Sina Custom Cart:** B2B Session-Based Cart system using secure cookies and custom DB tables with $O(1)$ queries.
- **Product Price Manager:** Automated algorithmic bulk price updater based on daily USD/IRR fluctuations.
- **Visual & UI Plugins:** Instagram-style stories via ACF, Horizontal Galleries, and Context-aware Subcategory Dropdowns utilizing Tree Math Aggregation ($\sum Count$).

_(Refer to the [Plugins Directory README](./Pluguins/README.md) for the full list of 15+ plugins)._

---

## 👨‍💻 About the Architect

This enterprise solution was designed, developed, and is maintained by **Sina Sotoudeh**.

- 🌐 **Website:** [sinasotoudeh.ir](https://sinasotoudeh.ir)
- 🐙 **GitHub:** [github.com/sinasotoudeh](https://github.com/sinasotoudeh)
- 💼 **LinkedIn:** [linkedin.com/in/sinasotoudeh](https://linkedin.com/in/sinasotoudeh)

File: FoladMarketPluguins/Sina-steel-comparison/steels.json
[
  {
    "گرید فولاد": "1.2080",
    "C": "1.9-2.2",
    "Si": "0.1-0.4",
    "Mn": "0.15-0.45",
    "P": "0-0.03",
    "S": "0-0.03",
    "Cr": "11-12",
    "W": null,
    "Mo": null,
    "V": null,
    "Ni": null,
    "Co": null,
    "مقاومت در برابر سایش": "بسیار بالا",
    "مقاومت در برابر چسبندگی": "خوب",
    "چقرمگی": "پایین",
    "پایداری ابعادی": "خوب",
    "مقاومت سایشی در دمای بالا": "متوسط",
    "چقرمگی در دمای بالا": "پایین",
    "سختی نهایی": "60HRC"
  },
  {
    "گرید فولاد": "1.2436",
    "C": "2-2.25",
    "Si": "0.1-0.4",
    "Mn": "0.15-0.45",
    "P": "0-0.03",
    "S": "0-0.03",
    "Cr": "11-12",
    "W": null,
    "Mo": null,
    "V": null,
    "Ni": null,
    "Co": null,
    "مقاومت در برابر سایش": "بسیار بالا",
    "مقاومت در برابر چسبندگی": "خوب",
    "چقرمگی": "متوسط",
    "پایداری ابعادی": "بسیار خوب",
    "مقاومت سایشی در دمای بالا": "متوسط",
    "چقرمگی در دمای بالا": "پایین",
    "سختی نهایی": "60HRC"
  },
  {
    "گرید فولاد": "1.2379",
    "C": "1.5-1.6",
    "Si": "0.1-0.4",
    "Mn": "0.15-0.45",
    "P": "0-0.03",
    "S": "0-0.03",
    "Cr": "11-12",
    "W": "0.6-0.8",
    "Mo": "0.6-0.8",
    "V": "0.9-1.1",
    "Ni": null,
    "Co": null,
    "مقاومت در برابر سایش": "بسیار بالا",
    "مقاومت در برابر چسبندگی": "خوب",
    "چقرمگی": "متوسط",
    "پایداری ابعادی": "بسیار خوب",
    "مقاومت سایشی در دمای بالا": "متوسط",
    "چقرمگی در دمای بالا": "پایین",
    "سختی نهایی": "59HRC"
  },
  {
    "گرید فولاد": "1.2767",
    "C": "0.4-0.5",
    "Si": "0.1-0.4",
    "Mn": "0.15-0.45",
    "P": "0-0.03",
    "S": "0-0.03",
    "Cr": "1.2-1.5",
    "W": null,
    "Mo": "0.15-0.35",
    "V": null,
    "Ni": "3.8-4.3",
    "Co": null,
    "مقاومت در برابر سایش": "خوب",
    "مقاومت در برابر چسبندگی": "خوب",
    "چقرمگی": "بسیار بالا",
    "پایداری ابعادی": "خوب",
    "مقاومت سایشی در دمای بالا": "متوسط",
    "چقرمگی در دمای بالا": "بالا",
    "سختی نهایی": "52HRC"
  },
  {
    "گرید فولاد": "1.2510",
    "C": "0.9-1.05",
    "Si": "0.15-0.35",
    "Mn": "1-1.2",
    "P": "0-0.03",
    "S": "0-0.03",
    "Cr": "0.5-0.7",
    "W": "0.5-0.7",
    "Mo": null,
    "V": "0.05-0.15",
    "Ni": null,
    "Co": null,
    "مقاومت در برابر سایش": "بسیار بالا",
    "مقاومت در برابر چسبندگی": "خوب",
    "چقرمگی": "متوسط",
    "پایداری ابعادی": "بسیار خوب",
    "مقاومت سایشی در دمای بالا": "خوب",
    "چقرمگی در دمای بالا": "پایین",
    "سختی نهایی": "62HRC"
  },
  {
    "گرید فولاد": "1.2842",
    "C": "0.85-0.95",
    "Si": "0.1-0.4",
    "Mn": "1.9-2.1",
    "P": "0-0.03",
    "S": "0-0.03",
    "Cr": "0.2-0.5",
    "W": null,
    "Mo": null,
    "V": "0.05-0.15",
    "Ni": null,
    "Co": null,
    "مقاومت در برابر سایش": "بسیار بالا",
    "مقاومت در برابر چسبندگی": "خوب",
    "چقرمگی": "خوب",
    "پایداری ابعادی": "بسیار خوب",
    "مقاومت سایشی در دمای بالا": "خوب",
    "چقرمگی در دمای بالا": "متوسط",
    "سختی نهایی": "58HRC"
  },
  {
    "گرید فولاد": "1.2210",
    "C": "1.1-1.25",
    "Si": "0.15-0.30",
    "Mn": "0.2-0.4",
    "P": "0-0.03",
    "S": "0-0.03",
    "Cr": "0.5-0.8",
    "W": null,
    "Mo": null,
    "V": "0.07-0.12",
    "Ni": null,
    "Co": null,
    "مقاومت در برابر سایش": "بسیار بالا",
    "مقاومت در برابر چسبندگی": "خوب",
    "چقرمگی": "متوسط",
    "پایداری ابعادی": "بسیار خوب",
    "مقاومت سایشی در دمای بالا": "خوب",
    "چقرمگی در دمای بالا": "متوسط",
    "سختی نهایی": "60HRC"
  },
  {
    "گرید فولاد": "1.2419",
    "C": "1-1.1",
    "Si": "0.1-0.4",
    "Mn": "0.8-1.1",
    "P": "0-0.03",
    "S": "0-0.03",
    "Cr": "0.9-1.1",
    "W": "1-1.3",
    "Mo": null,
    "V": null,
    "Ni": null,
    "Co": null,
    "مقاومت در برابر سایش": "بسیار بالا",
    "مقاومت در برابر چسبندگی": "خوب",
    "چقرمگی": "متوسط",
    "پایداری ابعادی": "بسیار خوب",
    "مقاومت سایشی در دمای بالا": "خوب",
    "چقرمگی در دمای بالا": "پایین",
    "سختی نهایی": "60HRC"
  },
  {
    "گرید فولاد": "1.2884",
    "C": "2-2.3",
    "Si": "0.2-0.4",
    "Mn": "0.2-0.4",
    "P": "0-0.03",
    "S": "0-0.03",
    "Cr": "11.5-12.5",
    "W": "0.6-0.8",
    "Mo": "0.3-0.5",
    "V": null,
    "Ni": null,
    "Co": "0.8-1.1",
    "مقاومت در برابر سایش": "بسیار بالا",
    "مقاومت در برابر چسبندگی": "خوب",
    "چقرمگی": "خوب",
    "پایداری ابعادی": "بسیار خوب",
    "مقاومت سایشی در دمای بالا": "بسیار خوب",
    "چقرمگی در دمای بالا": "متوسط",
    "سختی نهایی": "65HRC"
  },
  {
    "گرید فولاد": "1.2542",
    "C": "0.4-0.5",
    "Si": "0.8-1.1",
    "Mn": "0.2-0.4",
    "P": "0-0.03",
    "S": "0-0.03",
    "Cr": "0.9-1.2",
    "W": "1.8-2.1",
    "Mo": null,
    "V": "0.15-0.2",
    "Ni": null,
    "Co": null,
    "مقاومت در برابر سایش": "بسیار بالا",
    "مقاومت در برابر چسبندگی": "خوب",
    "چقرمگی": "خوب",
    "پایداری ابعادی": "بسیار خوب",
    "مقاومت سایشی در دمای بالا": "بسیار خوب",
    "چقرمگی در دمای بالا": "خوب",
    "سختی نهایی": "60HRC"
  },
  {
    "گرید فولاد": "1.2550",
    "C": "0.55-0.65",
    "Si": "0.5-0.7",
    "Mn": "0.15-0.45",
    "P": "0-0.03",
    "S": "0-0.03",
    "Cr": "0.9-1.2",
    "W": "1.8-2.1",
    "Mo": null,
    "V": "0.1-0.2",
    "Ni": null,
    "Co": null,
    "مقاومت در برابر سایش": "بسیار بالا",
    "مقاومت در برابر چسبندگی": "خوب",
    "چقرمگی": "متوسط",
    "پایداری ابعادی": "بسیار خوب",
    "مقاومت سایشی در دمای بالا": "خوب",
    "چقرمگی در دمای بالا": "متوسط",
    "سختی نهایی": "57HRC"
  },
  {
    "گرید فولاد": "1.2601",
    "C": "1.55-1.75",
    "Si": "0.25-0.4",
    "Mn": "0.2-0.4",
    "P": "0-0.03",
    "S": "0-0.03",
    "Cr": "11-12",
    "W": "0.4-0.6",
    "Mo": "0.5-0.7",
    "V": "0.1-0.5",
    "Ni": null,
    "Co": null,
    "مقاومت در برابر سایش": "بسیار بالا",
    "مقاومت در برابر چسبندگی": "خوب",
    "چقرمگی": "متوسط",
    "پایداری ابعادی": "بسیار خوب",
    "مقاومت سایشی در دمای بالا": "خوب",
    "چقرمگی در دمای بالا": "متوسط",
    "سختی نهایی": "60HRC"
  },
  {
    "گرید فولاد": "1.2344",
    "C": "0.37-0.43",
    "Si": "0.9-1.2",
    "Mn": "0.3-0.5",
    "P": "0-0.03",
    "S": "0-0.03",
    "Cr": "4.8-5.5",
    "W": null,
    "Mo": "1.2-1.5",
    "V": "0.9-1.1",
    "Ni": null,
    "Co": null,
    "مقاومت در برابر سایش": "بسیار بالا",
    "مقاومت در برابر چسبندگی": "خوب",
    "چقرمگی": "بسیار خوب",
    "پایداری ابعادی": "بسیار بالا",
    "مقاومت سایشی در دمای بالا": "بسیار خوب",
    "چقرمگی در دمای بالا": "بسیار خوب",
    "سختی نهایی": "51HRC"
  },
  {
    "گرید فولاد": "1.2343",
    "C": "0.36-0.42",
    "Si": "0.9-1.2",
    "Mn": "0.3-0.5",
    "P": "0-0.03",
    "S": "0-0.03",
    "Cr": "4.8-5.5",
    "W": null,
    "Mo": "1.1-1.4",
    "V": "0.25-0.5",
    "Ni": null,
    "Co": null,
    "مقاومت در برابر سایش": "بسیار بالا",
    "مقاومت در برابر چسبندگی": "خوب",
    "چقرمگی": "بسیار خوب",
    "پایداری ابعادی": "بسیار بالا",
    "مقاومت سایشی در دمای بالا": "بسیار خوب",
    "چقرمگی در دمای بالا": "بسیار خوب",
    "سختی نهایی": "51HRC"
  },
  {
    "گرید فولاد": "1.2365",
    "C": "0.28-0.35",
    "Si": "0.1-0.4",
    "Mn": "0.15-0.45",
    "P": "0-0.03",
    "S": "0-0.03",
    "Cr": "2.7-3.2",
    "W": null,
    "Mo": "2.6-3",
    "V": "0.4-0.7",
    "Ni": null,
    "Co": null,
    "مقاومت در برابر سایش": "بالا",
    "مقاومت در برابر چسبندگی": "خوب",
    "چقرمگی": "بسیار خوب",
    "پایداری ابعادی": "بسیار خوب",
    "مقاومت سایشی در دمای بالا": "بسیار خوب",
    "چقرمگی در دمای بالا": "خوب",
    "سختی نهایی": "47HRC"
  },
  {
    "گرید فولاد": "1.2581",
    "C": "0.25-0.35",
    "Si": "0.15-0.3",
    "Mn": "0.2-0.4",
    "P": "0-0.03",
    "S": "0-0.03",
    "Cr": "2.5-2.8",
    "W": "8-9",
    "Mo": null,
    "V": "0.3-0.4",
    "Ni": null,
    "Co": null,
    "مقاومت در برابر سایش": "بسیار بالا",
    "مقاومت در برابر چسبندگی": "خوب",
    "چقرمگی": "بسیار خوب",
    "پایداری ابعادی": "بسیار خوب",
    "مقاومت سایشی در دمای بالا": "بسیار خوب",
    "چقرمگی در دمای بالا": "خوب",
    "سختی نهایی": "64HRC"
  },
  {
    "گرید فولاد": "1.2714",
    "C": "0.5-0.6",
    "Si": "0.1-0.4",
    "Mn": "0.65-0.95",
    "P": "0-0.03",
    "S": "0-0.03",
    "Cr": "1-1.2",
    "W": null,
    "Mo": "0.45-0.55",
    "V": "0.07-0.12",
    "Ni": null,
    "Co": null,
    "مقاومت در برابر سایش": "بسیار بالا",
    "مقاومت در برابر چسبندگی": "خوب",
    "چقرمگی": "بسیار خوب",
    "پایداری ابعادی": "بالا",
    "مقاومت سایشی در دمای بالا": "بسیار خوب",
    "چقرمگی در دمای بالا": "خوب",
    "سختی نهایی": "44HRC"
  },
  {
    "گرید فولاد": "1.2713",
    "C": "0.5-0.6",
    "Si": "0.1-0.4",
    "Mn": "0.65-0.95",
    "P": "0-0.03",
    "S": "0-0.03",
    "Cr": "0.6-0.8",
    "W": null,
    "Mo": "0.25-0.35",
    "V": "0.07-0.12",
    "Ni": "1.5-1.8",
    "Co": null,
    "مقاومت در برابر سایش": "بسیار بالا",
    "مقاومت در برابر چسبندگی": "خوب",
    "چقرمگی": "بسیار خوب",
    "پایداری ابعادی": "بالا",
    "مقاومت سایشی در دمای بالا": "بسیار خوب",
    "چقرمگی در دمای بالا": "خوب",
    "سختی نهایی": "44HRC"
  },
  {
    "گرید فولاد": "1.2312",
    "C": "0.35-0.45",
    "Si": "0.3-0.5",
    "Mn": "1.4-1.6",
    "P": "0-0.03",
    "S": "0-0.03",
    "Cr": "1.8-2.0",
    "W": null,
    "Mo": "0.15-0.25",
    "V": null,
    "Ni": null,
    "Co": null,
    "مقاومت در برابر سایش": "خوب",
    "مقاومت در برابر چسبندگی": "خوب",
    "چقرمگی": "خوب",
    "پایداری ابعادی": "بسیار خوب",
    "مقاومت سایشی در دمای بالا": "خوب",
    "چقرمگی در دمای بالا": "متوسط",
    "سختی نهایی": "35HRC"
  },
  {
    "گرید فولاد": "1.2311",
    "C": "0.35-0.45",
    "Si": "0.2-0.4",
    "Mn": "1.3-1.6",
    "P": "0-0.03",
    "S": "0-0.03",
    "Cr": "1.8-2.1",
    "W": null,
    "Mo": "0.15-0.25",
    "V": null,
    "Ni": null,
    "Co": null,
    "مقاومت در برابر سایش": "خوب",
    "مقاومت در برابر چسبندگی": "خوب",
    "چقرمگی": "خوب",
    "پایداری ابعادی": "بسیار خوب",
    "مقاومت سایشی در دمای بالا": "خوب",
    "چقرمگی در دمای بالا": "متوسط",
    "سختی نهایی": "35HRC"
  },
  {
    "گرید فولاد": "1.2738",
    "C": "0.35-0.45",
    "Si": "0.2-0.4",
    "Mn": "1.3-1.6",
    "P": "0-0.03",
    "S": "0-0.03",
    "Cr": "1.8-2.1",
    "W": null,
    "Mo": "0.15-0.25",
    "V": null,
    "Ni": "0.9-1.2",
    "Co": null,
    "مقاومت در برابر سایش": "بسیار خوب",
    "مقاومت در برابر چسبندگی": "خوب",
    "چقرمگی": "خوب",
    "پایداری ابعادی": "بسیار خوب",
    "مقاومت سایشی در دمای بالا": "خوب",
    "چقرمگی در دمای بالا": "خوب",
    "سختی نهایی": "35HRC"
  },
  {
    "گرید فولاد": "1.2083",
    "C": "0.38-0.45",
    "Si": "0-1.0",
    "Mn": "0-1.0",
    "P": "0-0.03",
    "S": "0-0.03",
    "Cr": "12.5-13.5",
    "W": null,
    "Mo": null,
    "V": null,
    "Ni": null,
    "Co": null,
    "مقاومت در برابر سایش": "بسیار بالا",
    "مقاومت در برابر چسبندگی": "خوب",
    "چقرمگی": "خوب",
    "پایداری ابعادی": "بسیار خوب",
    "مقاومت سایشی در دمای بالا": "خوب",
    "چقرمگی در دمای بالا": "متوسط",
    "سختی نهایی": "57HRC"
  },
  {
    "گرید فولاد": "1.2316",
    "C": "0.33-0.43",
    "Si": "0-1.0",
    "Mn": "0-1.0",
    "P": "0-0.03",
    "S": "0-0.03",
    "Cr": "15-17",
    "W": null,
    "Mo": "1-1.3",
    "V": null,
    "Ni": "0-1.0",
    "Co": null,
    "مقاومت در برابر سایش": "خوب",
    "مقاومت در برابر چسبندگی": "بسیار خوب",
    "چقرمگی": "خوب",
    "پایداری ابعادی": "بسیار خوب",
    "مقاومت سایشی در دمای بالا": "خوب",
    "چقرمگی در دمای بالا": "خوب",
    "سختی نهایی": "60HRC"
  },
  {
    "گرید فولاد": "1.7225",
    "C": "0.38-0.45",
    "Si": "0-0.04",
    "Mn": "0.6-0.9",
    "P": "0-0.03",
    "S": "0-0.03",
    "Cr": "0.9-1.2",
    "W": null,
    "Mo": "0.15-0.3",
    "V": null,
    "Ni": null,
    "Co": null,
    "مقاومت در برابر سایش": "خوب",
    "مقاومت در برابر چسبندگی": "متوسط",
    "چقرمگی": "بسیار خوب",
    "پایداری ابعادی": "بسیار خوب",
    "مقاومت سایشی در دمای بالا": "متوسط",
    "چقرمگی در دمای بالا": "متوسط",
    "سختی نهایی": "55HRC"
  },
  {
    "گرید فولاد": "1.1191",
    "C": "0.42-0.5",
    "Si": "0-0.4",
    "Mn": "0.5-0.8",
    "P": null,
    "S": null,
    "Cr": null,
    "W": null,
    "Mo": null,
    "V": null,
    "Ni": null,
    "Co": null,
    "مقاومت در برابر سایش": "متوسط",
    "مقاومت در برابر چسبندگی": "متوسط",
    "چقرمگی": "خوب",
    "پایداری ابعادی": "متوسط",
    "مقاومت سایشی در دمای بالا": "ضعیف",
    "چقرمگی در دمای بالا": "ضعیف",
    "سختی نهایی": "30HRC"
  },
  {
    "گرید فولاد": "1.6580",
    "C": "0.26-0.34",
    "Si": "0-0.4",
    "Mn": "0.3-0.6",
    "P": "0-0.03",
    "S": "0-0.03",
    "Cr": "1.8-2.2",
    "W": null,
    "Mo": "0.3-0.5",
    "V": null,
    "Ni": "1.8-2.2",
    "Co": null,
    "مقاومت در برابر سایش": "خوب",
    "مقاومت در برابر چسبندگی": "خوب",
    "چقرمگی": "بسیار خوب",
    "پایداری ابعادی": "بسیار خوب",
    "مقاومت سایشی در دمای بالا": "متوسط",
    "چقرمگی در دمای بالا": "خوب",
    "سختی نهایی": "56HRC"
  },
  {
    "گرید فولاد": "1.6582",
    "C": "0.3-0.38",
    "Si": "0-0.4",
    "Mn": "0.5-0.8",
    "P": "0-0.03",
    "S": "0-0.03",
    "Cr": "1.3-1.7",
    "W": null,
    "Mo": "0.15-0.3",
    "V": null,
    "Ni": "1.3-1.7",
    "Co": null,
    "مقاومت در برابر سایش": "خوب",
    "مقاومت در برابر چسبندگی": "خوب",
    "چقرمگی": "بسیار خوب",
    "پایداری ابعادی": "بسیار خوب",
    "مقاومت سایشی در دمای بالا": "متوسط",
    "چقرمگی در دمای بالا": "خوب",
    "سختی نهایی": "55HRC"
  },
  {
    "گرید فولاد": "1.6511",
    "C": "0.32-0.4",
    "Si": "0-0.4",
    "Mn": "0.5-0.8",
    "P": "0-0.03",
    "S": "0-0.03",
    "Cr": "0.9-1.2",
    "W": null,
    "Mo": "0.15-0.3",
    "V": null,
    "Ni": "0.9-1.2",
    "Co": null,
    "مقاومت در برابر سایش": "خوب",
    "مقاومت در برابر چسبندگی": "متوسط",
    "چقرمگی": "خوب",
    "پایداری ابعادی": "خوب",
    "مقاومت سایشی در دمای بالا": "متوسط",
    "چقرمگی در دمای بالا": "خوب",
    "سختی نهایی": "50HRC"
  },
  {
    "گرید فولاد": "1.7131",
    "C": "0.14-0.19",
    "Si": "0.15-0.4",
    "Mn": "1-1.3",
    "P": "0-0.03",
    "S": "0-0.03",
    "Cr": "0.8-1.1",
    "W": null,
    "Mo": null,
    "V": null,
    "Ni": null,
    "Co": null,
    "مقاومت در برابر سایش": "متوسط",
    "مقاومت در برابر چسبندگی": "خوب",
    "چقرمگی": "خوب",
    "پایداری ابعادی": "بسیار خوب",
    "مقاومت سایشی در دمای بالا": "خوب",
    "چقرمگی در دمای بالا": "خوب",
    "سختی نهایی": "60HRC"
  },
  {
    "گرید فولاد": "1.7149",
    "C": "0.17-0.22",
    "Si": "0-0.4",
    "Mn": "1.1-1.4",
    "P": "0-0.03",
    "S": "0-0.03",
    "Cr": "1-1.3",
    "W": null,
    "Mo": null,
    "V": null,
    "Ni": null,
    "Co": null,
    "مقاومت در برابر سایش": "متوسط",
    "مقاومت در برابر چسبندگی": "خوب",
    "چقرمگی": "خوب",
    "پایداری ابعادی": "بسیار خوب",
    "مقاومت سایشی در دمای بالا": "خوب",
    "چقرمگی در دمای بالا": "خوب",
    "سختی نهایی": "60HRC"
  },
  {
    "گرید فولاد": "1.6587",
    "C": "0.15-0.21",
    "Si": "0-0.4",
    "Mn": "0.5-0.9",
    "P": "0-0.03",
    "S": "0-0.03",
    "Cr": "1.5-1.8",
    "W": null,
    "Mo": "0.25-0.35",
    "V": null,
    "Ni": "1.4-1.7",
    "Co": null,
    "مقاومت در برابر سایش": "خوب",
    "مقاومت در برابر چسبندگی": "خوب",
    "چقرمگی": "بسیار خوب",
    "پایداری ابعادی": "بسیار خوب",
    "مقاومت سایشی در دمای بالا": "متوسط",
    "چقرمگی در دمای بالا": "خوب",
    "سختی نهایی": "60HRC"
  },
  {
    "گرید فولاد": "1.5920",
    "C": "0.15-0.2",
    "Si": "0.15-0.4",
    "Mn": "0.4-0.6",
    "P": "0-0.03",
    "S": "0-0.03",
    "Cr": "1.8-2.1",
    "W": null,
    "Mo": null,
    "V": null,
    "Ni": "1.8-2.1",
    "Co": null,
    "مقاومت در برابر سایش": "خوب",
    "مقاومت در برابر چسبندگی": "خوب",
    "چقرمگی": "بسیار خوب",
    "پایداری ابعادی": "خوب",
    "مقاومت سایشی در دمای بالا": "متوسط",
    "چقرمگی در دمای بالا": "خوب",
    "سختی نهایی": "55HRC"
  }
]
